Repository: trwiley/asian-pottery-sonified

# Sonification of Asian Stoneware Jars Data

This is a project being done as part of my INFO-I 310 Multimedia Arts and Technology class at Indiana University South Bend. What will be the end-product of this is a Max 7 Patch that reads in some of the datafields from the  dataset and produces a sound that fluctuates based on the data. 

Eventually, I would also like to implement a similar idea using open source tools.

### Dataset citation:

Peter Grave. "Asian Stoneware Jars Data". (2013) From Asian Stoneware Jars. Edited or directed by: Peter Grave. Released: 2013-06-04. Open Context. <http://opencontext.org/tables/cf870ece9298eb5f03912b5c6b221f78> DOI: https://doi.org/10.6078/M7J10120

### Sounds Used:

* Kalium-Arsenicum 5 Min Version binaural by the_very_Real_Horst (licensed under the Creative Commons 0 License)

### Other thanks:

* Open Context for hosting the data

File: asian_pottery.csv (part 1 of 18)
URI,Citation URI,Item Label,Project Label,Project URI,Context (1),Context (2),Context (3),Context URI,Latitude (WGS-84),Longitude (WGS-84),Early BCE/CE,Late BCE/CE,Item Category,Published Date,Updated Date,Consists of,Principle Author / Analyst,Donor Institution/sample Source,Dataset Type,Compositional Group,Sample Source Person,Year,Vessel Part Sampled,Photograph No. - Located In Photographs Folder.,Artefact Type,Museum No.,Group (icp),ICP - Ba,ICP - Ca,ICP - Ce,ICP - Cu,ICP - Fe,ICP - Ga,ICP - Hf,ICP - K,ICP - La,ICP - Li,ICP - Mg,ICP - Na,ICP - Ni,ICP - Sc,ICP - Sr,ICP - Ti,ICP - V,ICP - Yb,ICP - Zn,Sample Weight (g)
"http://opencontext.org/subjects/EAFD5A63-83C0-43A3-691C-08878757A66D","http://n2t.net/ark:/28722/k23j3944n","UNE 104","Asian Stoneware Jars","http://opencontext.org/projects/4B16F48E-6F5D-41E0-F568-FCE64BE6D3FA","Philippines","San Diego","","http://opencontext.org/subjects/2D733C71-AABC-4ED8-4ADB-9C1E18217D86","13.539201","121.168213","1600","1600","Pottery","2013-03-07T00:00:00Z","2017-02-11T20:42:13Z","ceramic","Peter Grave","National Museum of the Philippines","A Ship","1","Eusebio Dizon","1600","base","UNE 104","intact jar","706","1","475.54","1366.57","120.03","27.82","14855.69","27.29","4.82","21721.65","88.31","25.39","5677.31","2328.68","8.6","9.74","53.75","3030.14","39.88","3.83","88.53","4.5"
"http://opencontext.org/subjects/117C329D-85CB-4FD8-52EE-011DCA610301","http://n2t.net/ark:/28722/k21n82z59","UNE 373","Asian Stoneware Jars","http://opencontext.org/projects/4B16F48E-6F5D-41E0-F568-FCE64BE6D3FA","Northern Mariana Islands","Conception","","http://opencontext.org/subjects/C488564F-14FA-4869-7BF7-CF70BABB3AEF","15.199386","141.811523","1638","1638","Pottery","2013-03-07T00:00:00Z","2017-02-11T21:26:57Z","ceramic","Peter Grave","Commonwealth of the Northern Mariana Islands Museum","A Ship","3","Linda Torres","1638","base","UNE 373","intact jar","B1887","3","284.63","1032.15","86.34","16.49","16284.59","31.6","5.41","13760.59","45.93","70.8","5111.64","811.15","24.75","13.53","43.81","6564.01","109.56","3.15","70.59","3"
"http://opencontext.org/subjects/3B8F6B9B-F92A-4012-B12E-E52F04F2D661","http://n2t.net/ark:/28722/k22z12s88","UNE 343","Asian Stoneware Jars","http://opencontext.org/projects/4B16F48E-6F5D-41E0-F568-FCE64BE6D3FA","Northern Mariana Islands","Conception","","http://opencontext.org/subjects/C488564F-14FA-4869-7BF7-CF70BABB3AEF","15.199386","141.811523","1638","1638","Pottery","2013-03-07T00:00:00Z","2017-02-11T03:06:48Z","ceramic","Peter Grave","Commonwealth of the Northern Mariana Islands Museum","A Ship","3","Linda Torres","1638","base","UNE 343","intact jar","B2380","3","318.98","793.41","96.6","17.34","14596.68","28.04","6.23","15672.95","50.3","72.56","4249.45","781.06","23.72","14.94","43.19","5863.85","105.44","3.09","70.3","0.5"
"http://opencontext.org/subjects/2807D3AF-02AE-4B0F-9ECC-F7BB979695C2","http://n2t.net/ark:/28722/k2kk98q1c","UNE 342","Asian Stoneware Jars","http://opencontext.org/projects/4B16F48E-6F5D-41E0-F568-FCE64BE6D3FA","Northern Mariana Islands","Conception","","http://opencontext.org/subjects/C488564F-14FA-4869-7BF7-CF70BABB3AEF","15.199386","141.811523","1638","1638","Pottery","2013-03-07T00:00:00Z","2017-02-09T06:57:42Z","ceramic","Peter Grave","Commonwealth of the Northern Mariana Islands Museum","A Ship","3","Linda Torres","1638","base","UNE 342","intact jar","A639","3","260.61","1275.24","75.37","13.12","12778.84","24.9","4.3","13065.89","41.7","60.41","2941.12","790.8","19.97","11.67","38.18","5529.9","89.23","3.03","55.31","0.5"
"http://opencontext.org/subjects/9291B4B4-AAEF-4EB0-09F6-85B489741486","http://n2t.net/ark:/28722/k24b2x79q","UNE 149","Asian Stoneware Jars","http://opencontext.org/projects/4B16F48E-6F5D-41E0-F568-FCE64BE6D3FA","Philippines","San Diego","","http://opencontext.org/subjects/2D733C71-AABC-4ED8-4ADB-9C1E18217D86","13.539201","121.168213","1600","1600","Pottery","2013-03-07T00:00:00Z","2017-02-13T14:44:52Z","ceramic","Peter Grave","National Museum of the Philippines","A Ship","2","Eusebio Dizon","1600","base","UNE 149","intact jar","2188","2","323.68","1692.63","84.05","17.33","28897.32","24.85","5.99","17822.47","52.63","42.57","4169.2","2106.8","17.34","11.59","55.1","4894.31","71.66","3.26","84.6","4"
"http://opencontext.org/subjects/EE002876-A00F-4FED-CADF-66ADE2009E70","http://n2t.net/ark:/28722/k2v40q96c","UNE 338","Asian Stoneware Jars","http://opencontext.org/projects/4B16F48E-6F5D-41E0-F568-FCE64BE6D3FA","Northern Mariana Islands","Conception","","http://opencontext.org/subjects/C488564F-14FA-4869-7BF7-CF70BABB3AEF","15.199386","141.811523","1638","1638","Pottery","2013-03-07T00:00:00Z","2017-02-11T18:40:16Z","ceramic","Peter Grave","Commonwealth of the Northern Mariana Islands Museum","A Ship","2","Linda Torres","1638","base","UNE 338","intact jar","B2403","2","366.02","2078.36","105.03","11.24","30752.84","24.55","3.76","18623.91","56.63","41.33","3884.94","3328.47","17.27","13.63","63.41","4882.19","76.66","3.53","97.8","6"
"http://opencontext.org/subjects/8F4D0A98-7582-4504-EA28-4117A62450E4","http://n2t.net/ark:/28722/k2s46nh9b","UNE 375","Asian Stoneware Jars","http://opencontext.org/projects/4B16F48E-6F5D-41E0-F568-FCE64BE6D3FA","Northern Mariana Islands","Conception","","http://opencontext.org/subjects/C488564F-14FA-4869-7BF7-CF70BABB3AEF","15.199386","141.811523","1638","1638","Pottery","2013-03-07T00:00:00Z","2017-02-13T14:44:50Z","ceramic","Peter Grave","Commonwealth of the Northern Mariana Islands Museum","A Ship","1","Linda Torres","1638","base","UNE 375","intact jar","B1891","1","457.86","1715.41","128.94","12.04","13634.34","17.89","6.76","25990.3","75.22","22.32","3564.15","2163.42","9.8","10.48","49.61","3935.34","39.9","3.53","79.71","2"
"http://opencontext.org/subjects/CE0401C6-3E8F-4F38-5CBF-9E8D77CD82BB","http://n2t.net/ark:/28722/k27h1jz3z","UNE 267","Asian Stoneware Jars","http://opencontext.org/projects/4B16F48E-6F5D-41E0-F568-FCE64BE6D3FA","Northern Mariana Islands","Conception","","http://opencontext.org/subjects/C488564F-14FA-4869-7BF7-CF70BABB3AEF","15.199386","141.811523","1638","1638","Pottery","2013-03-07T00:00:00Z","2017-02-09T15:06:30Z","ceramic","Peter Grave","Commonwealth of the Northern Mariana Islands Museum","A Ship","1","Linda Torres","1638","base","UNE 267","intact jar","B2614","1","359.39","1269.9","104.34","6.81","21831.33","20.36","6.6","18181.22","67.12","23.06","2310.41","1575.7","8.99","9.82","39.32","3950.96","44.17","3.64","63.57","1.5"
"http://opencontext.org/subjects/69C65698-1279-4E1A-582D-E025FD11DB72","http://n2t.net/ark:/28722/k2280525c","UNE 233","Asian Stoneware Jars","http://opencontext.org/projects/4B16F48E-6F5D-41E0-F568-FCE64BE6D3FA","Northern Mariana Islands","Conception","","http://opencontext.org/subjects/C488564F-14FA-4869-7BF7-CF70BABB3AEF","15.199386","141.811523","1638","1638","Pottery","2013-03-07T00:00:00Z","2017-02-09T03:45:16Z","ceramic","Peter Grave","Commonwealth of the Northern Mariana Islands Museum","A Ship","2","Linda Torres","1638","base","UNE 233","intact jar","B2475","2","184.22","4796.24","67.66","8.24","28343.98","19.78","5.05","10688.34","38.16","27.11","16117.57","1850.28","20.13","9.55","81.86","3945.92","31.04","3.31","113.91","3"
"http://opencontext.org/subjects/25F5DF3A-4662-43F0-0D45-5225D9C43D27","http://n2t.net/ark:/28722/k2611136v","UNE 115","Asian Stoneware Jars","http://opencontext.org/projects/4B16F48E-6F5D-41E0-F568-FCE64BE6D3FA","Philippines","San Diego","","http://opencontext.org/subjects/2D733C71-AABC-4ED8-4ADB-9C1E18217D86","13.539201","121.168213","1600","1600","Pottery","2013-03-07T00:00:00Z","2017-02-11T19:10:48Z","ceramic","Peter Grave","National Museum of the Philippines","A Ship","4","Eusebio Dizon","1600","base","UNE 115","intact jar","2818","4","394.43","2418.6","68.81","44.58","48883.6","34.67","3.6","13265.03","40.54","44.53","8304.69","3247.49","33.27","17.91","67.8","3968.43","113.9","4.47","82.47","3"
"http://opencontext.org/subjects/6F5B7E2E-3606-4C9C-0F03-C2FF711445B7","http://n2t.net/ark:/28722/k2zg6mj7d","UNE 103","Asian Stoneware Jars","http://opencontext.org/projects/4B16F48E-6F5D-41E0-F568-FCE64BE6D3FA","Philippines","San Diego","","http://opencontext.org/subjects/2D733C71-AABC-4ED8-4ADB-9C1E18217D86","13.539201","121.168213","1600","1600","Pottery","2013-03-07T00:00:00Z","2017-02-14T02:02:44Z","ceramic","Peter Grave","National Museum of the Philippines","A Ship","2","Eusebio Dizon","1600","base","UNE 103","intact jar","2532","2","342.78","1831.77","71.79","16.14","30403.04","31.44","4.73","16409.87","57.83","42.33","4609.73","2223.93","13.22","12.5","63.67","3562.45","74.09","3.76","105.89","8.5"
"http://opencontext.org/subjects/943D4233-DDEF-4533-F938-E4E52963B0BC","http://n2t.net/ark:/28722/k2qf8pw4h","UNE 277","Asian Stoneware Jars","http://opencontext.org/projects/4B16F48E-6F5D-41E0-F568-FCE64BE6D3FA","Northern Mariana Islands","Conception","","http://opencontext.org/subjects/C488564F-14FA-4869-7BF7-CF70BABB3AEF","15.199386","141.811523","1638","1638","Pottery","2013-03-07T00:00:00Z","2017-02-13T09:49:00Z","ceramic","Peter Grave","Commonwealth of the Northern Mariana Islands Museum","A Ship","1","Linda Torres","1638","base","UNE 277","intact jar","B2585","1","393.18","1295.22","91.36","8.93","16788.22","20.15","7.01","21675.21","66.08","25.83","2148.35","2550.35","10.73","10.2","45.18","3770.51","42.21","3.15","74.24","3"
"http://opencontext.org/subjects/6F5491C1-E707-476D-FEBD-922DCE0A0986","http://n2t.net/ark:/28722/k2gt5ks5w","UNE 329","Asian Stoneware Jars","http://opencontext.org/projects/4B16F48E-6F5D-41E0-F568-FCE64BE6D3FA","Northern Mariana Islands","Conception","","http://opencontext.org/subjects/C488564F-14FA-4869-7BF7-CF70BABB3AEF","15.199386","141.811523","1638","1638","Pottery","2013-03-07T00:00:00Z","2017-02-11T15:50:07Z","ceramic","Peter Grave","Commonwealth of the Northern Mariana Islands Museum","A Ship","1","Linda Torres","1638","base","UNE 329","intact jar","B2151","1","424.05","1297.83","124.1","11.59","16983.75","19.98","4.56","20009.81","76.73","21.38","5056.02","2103.25","11.04","11.22","43.43","4093.87","43.7","3.73","114.55","4"
"http://opencontext.org/subjects/A6CC2674-8D4F-4F10-5894-C2BA9AF9DBAF","http://n2t.net/ark:/28722/k2gb1xm01","UNE 278","Asian Stoneware Jars","http://opencontext.org/projects/4B16F48E-6F5D-41E0-F568-FCE64BE6D3FA","Northern Mariana Islands","Conception","","http://opencontext.org/subjects/C488564F-14FA-4869-7BF7-CF70BABB3AEF","15.199386","141.811523","1638","1638","Pottery","2013-03-07T00:00:00Z","2017-02-11T20:04:02Z","ceramic","Peter Grave","Commonwealth of the Northern Mariana Islands Museum","A Ship","2","Linda Torres","1638","base","UNE 278","intact jar","B1901","2","266.31","1763.44","51.94","11.44","25481.89","22.22","5.84","16254.25","42.19","35.1","4151.05","2289.08","16.45","11.69","46.61","4177.31","63.86","3.03","84.37","4"
"http://opencontext.org/subjects/09D5DB38-3BE5-4F7B-0500-A168ED0EC467","http://n2t.net/ark:/28722/k23x83p7g","UNE 332","Asian Stoneware Jars","http://opencontext.org/projects/4B16F48E-6F5D-41E0-F568-FCE64BE6D3FA","Northern Mariana Islands","Conception","","http://opencontext.org/subjects/C488564F-14FA-4869-7BF7-CF70BABB3AEF","15.199386","141.811523","1638","1638","Pottery","2013-03-07T00:00:00Z","2017-02-13T06:18:16Z","ceramic","Peter Grave","Commonwealth of the Northern Mariana Islands Museum","A Ship","1","Linda Torres","1638","base","UNE 332","intact jar","B2599","1","450.5","1459.33","126.46","10.99","14773.75","19.94","6.75","21739.21","83.31","20.5","3665.74","2242.55","11.08","10.92","47.46","3937.86","42.92","3.65","73.5","4"
"http://opencontext.org/subjects/44278DA7-FD89-4C0E-492C-52102BDCE3A7","http://n2t.net/ark:/28722/k28s4js4d","UNE 246","Asian Stoneware Jars","http://opencontext.org/projects/4B16F48E-6F5D-41E0-F568-FCE64BE6D3FA","Northern Mariana Islands","Conception","","http://opencontext.org/subjects/C488564F-14FA-4869-7BF7-CF70BABB3AEF","15.199386","141.811523","1638","1638","Pottery","2013-03-07T00:00:00Z","2017-02-14T03:39:20Z","ceramic","Peter Grave","Commonwealth of the Northern Mariana Islands Museum","A Ship","2","Linda Torres","1638","base","UNE 246","intact jar","B2528","2","323.28","1370.92","90.13","9.25","26116.83","19.98","4.95","17199.82","50.1","32.67","7191.52","3038.64","23.39","11.46","45.14","3929.52","45.82","3.54","101.13","2"
"http://opencontext.org/subjects/4B88625D-9591-4509-C6A8-31744AA86DA6","http://n2t.net/ark:/28722/k2js9nk4b","UNE 296","Asian Stoneware Jars","http://opencontext.org/projects/4B16F48E-6F5D-41E0-F568-FCE64BE6D3FA","Northern Mariana Islands","Conception","","http://opencontext.org/subjects/C488564F-14FA-4869-7BF7-CF70BABB3AEF","15.199386","141.811523","1638","1638","Pottery","2013-03-07T00:00:00Z","2017-02-09T10:57:21Z","ceramic","Peter Grave","Commonwealth of the Northern Mariana Islands Museum","A Ship","2","Linda Torres","1638","base","UNE 296","intact jar","B1883","2","281.89","1369.36","67.23","11.1","24910.05","20.41","5.89","16695.86","44.5","36.63","5443.71","2648.65","14.04","12.13","44.34","3923.39","63.59","2.91","83.76","1"
"http://opencontext.org/subjects/0C4F9986-A15D-4CDE-6288-F954701EA3D8","http://n2t.net/ark:/28722/k2n29p96t","UNE 257","Asian Stoneware Jars","http://opencontext.org/projects/4B16F48E-6F5D-41E0-F568-FCE64BE6D3FA","Northern Mariana Islands","Conception","","http://opencontext.org/subjects/C488564F-14FA-4869-7BF7-CF70BABB3AEF","15.199386","141.811523","1638","1638","Pottery","2013-03-07T00:00:00Z","2017-02-09T18:14:11Z","ceramic","Peter Grave","Commonwealth of the Northern Mariana Islands Museum","A Ship","1","Linda Torres","1638","base","UNE 257","intact jar","B2505","1","405.98","1083.73","111.79","7.82","18870.28","21.03","8.4","20929.42","75.18","22.03","2018.88","1886.54","9.49","10.47","42.12","3895.84","43.64","3.61","79.91","2.5"
"http://opencontext.org/subjects/1A303D5B-A6CF-45A1-7311-0906BD8609F3","http://n2t.net/ark:/28722/k24x54k7q","UNE 316","Asian Stoneware Jars","http://opencontext.org/projects/4B16F48E-6F5D-41E0-F568-FCE64BE6D3FA","Northern Mariana Islands","Conception","","http://opencontext.org/subjects/C488564F-14FA-4869-7BF7-CF70BABB3AEF","15.199386","141.811523","1638","1638","Pottery","2013-03-07T00:00:00Z","2017-02-09T18:14:24Z","ceramic","Peter Grave","Commonwealth of the Northern Mariana Islands Museum","A Ship","1","Linda Torres","1638","base","UNE 316","intact jar","B1903","1","456.52","2186.28","149.03","16.77","20088.58","22.37","6.69","19235.91","94.18","31.25","3400.02","1674.87","14.81","13.1","50.6","4488.6","57.73","4.6","77.65","1.5"
"http://opencontext.org/subjects/637757CF-0565-4735-734F-B8C36D8FDE39","http://n2t.net/ark:/28722/k24f1rw0g","UNE 385","Asian Stoneware Jars","http://opencontext.org/projects/4B16F48E-6F5D-41E0-F568-FCE64BE6D3FA","Northern Mariana Islands","Conception","","http://opencontext.org/subjects/C488564F-14FA-4869-7BF7-CF70BABB3AEF","15.199386","141.811523","1638","1638","Pottery","2013-03-07T00:00:00Z","2017-02-09T19:19:33Z","ceramic","Peter Grave","Commonwealth of the Northern Mariana Islands Museum","A Ship","1","Linda Torres","1638","base","UNE 385","intact jar","B1880","1","541.32","1533.32","137.43","10.25","21258.34","20.02","6.74","26017.19","85.5","26.17","3716.37","3314.14","10.2","11.46","53.45","4179.65","46.47","4.72","94.36","1"
"http://opencontext.org/subjects/A2F57654-6498-48CF-54F2-367639D3CB9C","http://n2t.net/ark:/28722/k27s7hw3p","UNE 264","Asian Stoneware Jars","http://opencontext.org/projects/4B16F48E-6F5D-41E0-F568-FCE64BE6D3FA","Northern Mariana Islands","Conception","","http://opencontext.org/subjects/C488564F-14FA-4869-7BF7-CF70BABB3AEF","15.199386","141.811523","1638","1638","Pottery","2013-03-07T00:00:00Z","2017-02-09T08:49:32Z","ceramic","Peter Grave","Commonwealth of the Northern Mariana Islands Museum","A Ship","2","Linda Torres","1638","base","UNE 264","intact jar","B2483","2","337.11","1937.59","80.18","11.68","27044.89","21.4","5.83","19090.54","53.52","41.12","4106.89","2524.67","16.47","12.81","53.71","4175.23","68.43","3.38","98.62","1.5"
"http://opencontext.org/subjects/CCAB5D7D-E774-4B10-7F39-AF982E80DABB","http://n2t.net/ark:/28722/k2st7f110","UNE 238","Asian Stoneware Jars","http://opencontext.org/projects/4B16F48E-6F5D-41E0-F568-FCE64BE6D3FA","Northern Mariana Islands","Conception","","http://opencontext.org/subjects/C488564F-14FA-4869-7BF7-CF70BABB3AEF","15.199386","141.811523","1638","1638","Pottery","2013-03-07T00:00:00Z","2017-02-11T22:14:21Z","ceramic","Peter Grave","Commonwealth of the Northern Mariana Islands Museum","A Ship","1","Linda Torres","1638","base","UNE 238","intact jar","B2632","1","405.89","1780.08","125.77","9.49","15938.34","21.5","7.55","22202.76","71.69","22.19","2738.57","1888.27","12.63","10.56","48.34","4176.9","35.91","3.52","85.3","5"
"http://opencontext.org/subjects/038077FD-1133-4A56-ACD2-F49BDA63FFA6","http://n2t.net/ark:/28722/k2qv3c69g","UNE 272","Asian Stoneware Jars","http://opencontext.org/projects/4B16F48E-6F5D-41E0-F568-FCE64BE6D3FA","Northern Mariana Islands","Conception","","http://opencontext.org/subjects/C488564F-14FA-4869-7BF7-CF70BABB3AEF","15.199386","141.811523","1638","1638","Pottery","2013-03-07T00:00:00Z","2017-02-11T21:18:22Z","ceramic","Peter Grave","Commonwealth of the Northern Mariana Islands Museum","A Ship","1","Linda Torres","1638","base","UNE 272","intact jar","B2182","1","395.41","1503.59","98.15","9.28","17120.58","20.23","6.77","20694.76","65.36","23.3","2484.69","1766.78","9.79","10.09","42.59","3818.03","42.28","3.22","98.15","2"
"http://opencontext.org/subjects/B5BA5D76-8FEA-4952-4EEE-3374B27682B9","http://n2t.net/ark:/28722/k2zc7rx99","UNE 284","Asian Stoneware Jars","http://opencontext.org/projects/4B16F48E-6F5D-41E0-F568-FCE64BE6D3FA","Northern Mariana Islands","Conception","","http://opencontext.org/subjects/C488564F-14FA-4869-7BF7-CF70BABB3AEF","15.199386","141.811523","1638","1638","Pottery","2013-03-07T00:00:00Z","2017-02-09T14:00:17Z","ceramic","Peter Grave","Commonwealth of the Northern Mariana Islands Museum","A Ship","2","Linda Torres","1638","base","UNE 284","intact jar","B1727","2","271.31","1923.49","74.39","10.32","31375.23","20.61","5.67","16917.47","46.68","40.75","4735.82","2761.86","17.06","11.99","47.57","3894.42","68.7","3.26","99.5","3"
"http://opencontext.org/subjects/DE61242B-C0C2-486C-82CD-FB3C35632661","http://n2t.net/ark:/28722/k26h4j234","UNE 285","Asian Stoneware Jars","http://opencontext.org/projects/4B16F48E-6F5D-41E0-F568-FCE64BE6D3FA","Northern Mariana Islands","Conception","","http://opencontext.org/subjects/C488564F-14FA-4869-7BF7-CF70BABB3AEF","15.199386","141.811523","1638","1638","Pottery","2013-03-07T00:00:00Z","2017-02-11T02:36:28Z","ceramic","Peter Grave","Commonwealth of the Northern Mariana Islands Museum","B","5","Linda Torres","1638","base","UNE 285","intact jar","B2488","5","131.59","16866.95","23.76","56.74","63042.62","43.16","0.39","1993.73","12.78","18.94","21058.67","6443.5","29.83","28.61","142.73","9068.62","175.66","4.12","68.79","3"
"http://opencontext.org/subjects/FD75C945-2027-4A89-B896-E1471BD96BCB","http://n2t.net/ark:/28722/k2416z98z","UNE 148","Asian Stoneware Jars","http://opencontext.org/projects/4B16F48E-6F5D-41E0-F568-FCE64BE6D3FA","Philippines","San Diego","","http://opencontext.org/subjects/2D733C71-AABC-4ED8-4ADB-9C1E18217D86","13.539201","121.168213","1600","1600","Pottery","2013-03-07T00:00:00Z","2017-02-13T23:03:03Z","ceramic","Peter Grave","National Museum of the Philippines","A Ship","2","Eusebio Dizon","1600","base","UNE 148","intact jar","944","2","354.41","1729.87","85.71","20.33","30252.46","23.9","6.69","17660.26","58.43","34.88","3940.43","1944.64","17.18","12.09","56.98","4583.92","81.4","3.28","83.53","4"
"http://opencontext.org/subjects/67BDF2BC-E33C-4D99-9947-5D15D78A45E6","http://n2t.net/ark:/28722/k2tt4fx0b","UNE 613","Asian Stoneware Jars","http://opencontext.org/projects/4B16F48E-6F5D-41E0-F568-FCE64BE6D3FA","Philippines","Philippines (various sample sites)","","http://opencontext.org/subjects/03110DFB-31E8-4202-51CE-DFC9037BC9B8","10.962764","120.981445","960","1600","Pottery","2013-03-07T00:00:00Z","2017-02-11T22:11:30Z","ceramic","Peter Grave","The University of Michigan Museum of Anthropology Guthe Collection","A Terrestrial","1.3","University of Michigan","","","UNE 613","sherd","34644","1.3","619.42","1455.84","112.25","5.47","18582.66","16","8.95","37771.5","68.93","20.08","1549.48","4172.32","8.11","10.51","72.69","3423.36","37.63","4.84","66.68","3"
"http://opencontext.org/subjects/299CEEB1-E7DC-40CE-22EE-E4EC0F7DE18F","http://n2t.net/ark:/28722/k29g5mr3w","UNE 652","Asian Stoneware Jars","http://opencontext.org/projects/4B16F48E-6F5D-41E0-F568-FCE64BE6D3FA","Mauritius","Mauritius (wreck site)","","http://opencontext.org/subjects/E8B0E682-55B1-42B9-1AB1-321D7619DFFC","-19.932041","57.86499","1609","1609","Pottery","2013-03-07T00:00:00Z","2017-02-11T03:04:09Z","ceramic","Peter Grave","Musee national de la Marine","A Ship","4","Marjolaine Mourst","1609","","UNE 652","sherd","2110","4","372.86","3649.07","86.05","35.71","31649.06","24.52","5.2","11136.6","33.07","46.01","4147.43","944.06","38.96","15.29","50.65","5233","132.25","3.61","131.3","2"
"http://opencontext.org/subjects/28FAB0C8-E9B9-4F99-7C97-D050E15AE4D8","http://n2t.net/ark:/28722/k22b8vg0b","UNE 625","Asian Stoneware Jars","http://opencontext.org/projects/4B16F48E-6F5D-41E0-F568-FCE64BE6D3FA","Philippines","Philippines (various sample sites)","","http://opencontext.org/subjects/03110DFB-31E8-4202-51CE-DFC9037BC9B8","10.962764","120.981445","960","1600","Pottery","2013-03-07T00:00:00Z","2017-02-11T18:11:00Z","ceramic","Peter Grave","The University of Michigan Museum of Anthropology Guthe Collection","A Terrestrial","1.3","University of Michigan","","","UNE 625","sherd","M1","1.3","506.07","1860","122.69","4.54","13546.19","15.57","6.15","39036.35","82.28","23.53","1521.09","5603.1","4.9","11.31","63.02","3173.84","32.84","6.13","75.22","5"
"http://opencontext.org/subjects/A6D23412-83E7-4780-D97D-21A26E7FBFC2","http://n2t.net/ark:/28722/k2377b61x","UNE 101","Asian Stoneware Jars","http://opencontext.org/projects/4B16F48E-6F5D-41E0-F568-FCE64BE6D3FA","Philippines","San Diego","","http://opencontext.org/subjects/2D733C71-AABC-4ED8-4ADB-9C1E18217D86","13.539201","121.168213","1600","1600","Pottery","2013-03-07T00:00:00Z","2017-02-13T21:09:01Z","ceramic","Peter Grave","National Museum of the Philippines","A Ship","4","Eusebio Dizon","1600","rim & base","UNE 101","intact jar","SAN DIEGO 582","4","302.93","5341.89","57.08","32.27","37811.65","30.89","2.15","10635.8","26.01","33.19","11079.64","3199","34.01","12.84","107.74","3543.23","77.5","3.26","95.77","3"
"http://opencontext.org/subjects/97F1056E-EB49-4677-69C1-87E9B1012572","http://n2t.net/ark:/28722/k2pr7mx6h","UNE 356","Asian Stoneware Jars","http://opencontext.org/projects/4B16F48E-6F5D-41E0-F568-FCE64BE6D3FA","Northern Mariana Islands","Conception","","http://opencontext.org/subjects/C488564F-14FA-4869-7BF7-CF70BABB3AEF","15.199386","141.811523","1638","1638","Pottery","2013-03-07T00:00:00Z","2017-02-09T06:28:13Z","ceramic","Peter Grave","Commonwealth of the Northern Mariana Islands Museum","A Ship","4","Linda Torres","1638","base","","intact jar","B1629","4","466.81","2825.11","98.74","30.55","41800.43","23.93","5.78","18219.8","45.53","52.46","6106.86","4085.74","44.96","16.49","61.57","5015.19","106.09","3.78","92.89","1"
"http://opencontext.org/subjects/D1A69CE3-371D-478B-5CB6-9EBE81962B54","http://n2t.net/ark:/28722/k27940x8c","UNE 102","Asian Stoneware Jars","http://opencontext.org/projects/4B16F48E-6F5D-41E0-F568-FCE64BE6D3FA","Philippines","San Diego","","http://opencontext.org/subjects/2D733C71-AABC-4ED8-4ADB-9C1E18217D86","13.539201","121.168213","1600","1600","Pottery","2013-03-07T00:00:00Z","2017-02-11T00:18:53Z","ceramic","Peter Grave","National Museum of the Philippines","A Ship","4","Eusebio Dizon","1600","base","UNE 102","intact jar","2586","4","318.87","2806.36","69.96","38.05","45580.82","35.07","3.76","12386.09","36.93","45","6718.1","1982.48","41.27","17.93","76.57","3975.06","109.27","3.77","97","2"
"http://opencontext.org/subjects/02D854FA-F6C1-4D72-C3A7-70E7F54361F0","http://n2t.net/ark:/28722/k2639k84g","UNE 627","Asian Stoneware Jars","http://opencontext.org/projects/4B16F48E-6F5D-41E0-F568-FCE64BE6D3FA","Philippines","Philippines (various sample sites)","","http://opencontext.org/subjects/03110DFB-31E8-4202-51CE-DFC9037BC9B8","10.962764","120.981445","960","1600","Pottery","2013-03-07T00:00:00Z","2017-02-12T12:07:18Z","ceramic","Peter Grave","The University of Michigan Museum of Anthropology Guthe Collection","A Terrestrial","4","University of Michigan","","","UNE 627","sherd","34031","4","306.77","6448.51","81.8","32.52","64102.95","19.49","2.9","15420.76","29.43","30.46","3947.84","2226.25","27.12","17.67","65.94","3878.63","126.75","3.75","81.77","4"
"http://opencontext.org/subjects/C3B5D431-DE5B-44D7-50E8-6350D1B4F449","http://n2t.net/ark:/28722/k2tq5wr57","UNE 105","Asian Stoneware Jars","http://opencontext.org/projects/4B16F48E-6F5D-41E0-F568-FCE64BE6D3FA","Philippines","San Diego","","http://opencontext.org/subjects/2D733C71-AABC-4ED8-4ADB-9C1E18217D86","13.539201","121.168213","1600","1600","Pottery","2013-03-07T00:00:00Z","2017-02-11T21:02:28Z","ceramic","Peter Grave","National Museum of the Philippines","A Ship","4","Eusebio Dizon","1600","mid body","UNE 105","broken jar","3062","4","330.07","2828.61","66.06","28.19","32810.4","33.24","2.55","9672.1","34.87","40.03","8054.82","1725.65","32.18","13.24","63.31","3845.53","88.95","3.43","72.25","3"
"http://opencontext.org/subjects/3AA222BE-69C9-4ADF-3761-F6E05C7C64AE","http://n2t.net/ark:/28722/k21838d5x","UNE 134","Asian Stoneware Jars","http://opencontext.org/projects/4B16F48E-6F5D-41E0-F568-FCE64BE6D3FA","Philippines","San Diego","","http://opencontext.org/subjects/2D733C71-AABC-4ED8-4ADB-9C1E18217D86","13.539201","121.168213","1600","1600","Pottery","2013-03-07T00:00:00Z","2017-02-09T20:01:08Z","ceramic","Peter Grave","National Museum of the Philippines","A Ship","1.1","Eusebio Dizon","1600","broken margin","UNE 134","broken jar","3058","1.1","660.59","1790.64","103.5","6.77","20452.3","21.75","6.27","22056.23","76.23","19.99","4228.1","2199.68","6.05","7.43","77.92","2312.79","33.87","3.06","51.52","7"
"http://opencontext.org/subjects/8149847C-C744-4853-E40A-CECA29362C7C","http://n2t.net/ark:/28722/k2ft8jw5n","UNE 345","Asian Stoneware Jars","http://opencontext.org/projects/4B16F48E-6F5D-41E0-F568-FCE64BE6D3FA","Northern Mariana Islands","Conception","","http://opencontext.org/subjects/C488564F-14FA-4869-7BF7-CF70BABB3AEF","15.199386","141.811523","1638","1638","Pottery","2013-03-07T00:00:00Z","2017-02-11T06:31:48Z","ceramic","Peter Grave","Commonwealth of the Northern Mariana Islands Museum","A Ship","3","Linda Torres","1638","base","UNE 345","intact jar","B2493","3","285.98","2554.79","85.96","19.34","17763.58","29.57","4.33","14101.32","43.79","55.5","5135.87","798.21","22.77","13.27","45.18","6315.57","104.02","3.12","54.67","3"
"http://opencontext.org/subjects/1804C143-E01A-4DC8-AD9D-BD3F0998445B","http://n2t.net/ark:/28722/k2j67f74r","UNE 126","Asian Stoneware Jars","http://opencontext.org/projects/4B16F48E-6F5D-41E0-F568-FCE64BE6D3FA","Philippines","San Diego","","http://opencontext.org/subjects/2D733C71-AABC-4ED8-4ADB-9C1E18217D86","13.539201","121.168213","1600","1600","Pottery","2013-03-07T00:00:00Z","2017-02-09T19:50:42Z","ceramic","Peter Grave","National Museum of the Philippines","A Ship","1.3","Eusebio Dizon","1600","broken margin","UNE 126","Jar, less base","5022","1.3","523.57","1156.48","171.57","8.08","15371.07","23.69","7.33","33505.16","187.62","15.78","2950.26","3206.89","4.73","9","89.96","2532.67","32.41","7.72","88.37","25.5"
"http://opencontext.org/subjects/5BF27F2D-62FF-4855-898E-D6B77C2C3373","http://n2t.net/ark:/28722/k28s4q115","UNE 131","Asian Stoneware Jars","http://opencontext.org/projects/4B16F48E-6F5D-41E0-F568-FCE64BE6D3FA","Philippines","San Diego","","http://opencontext.org/subjects/2D733C71-AABC-4ED8-4ADB-9C1E18217D86","13.539201","121.168213","1600","1600","Pottery","2013-03-07T00:00:00Z","2017-02-11T02:29:57Z","ceramic","Peter Grave","National Museum of the Philippines","A Ship","3","Eusebio Dizon","1600","base","UNE 131","intact jar","3395","3","190.45","1590.77","61.12","34.05","17471.96","36.15","1.44","7555.38","35.04","42.49","12058.78","553.4","28.46","10.23","41.48","4203.04","54.47","2.71","96.1","7"
"http://opencontext.org/subjects/A950BA8C-F68B-41DE-CF26-A56FC3ADC73C","http://n2t.net/ark:/28722/k2pz55z1g","UNE 107","Asian Stoneware Jars","http://opencontext.org/projects/4B16F48E-6F5D-41E0-F568-FCE64BE6D3FA","Philippines","San Diego","","http://opencontext.org/subjects/2D733C71-AABC-4ED8-4ADB-9C1E18217D86","13.539201","121.168213","1600","1600","Pottery","2013-03-07T00:00:00Z","2017-02-11T20:05:23Z","ceramic","Peter Grave","National Museum of the Philippines","A Ship","4","Eusebio Dizon","1600","base","UNE 107","intact jar","483","4","372.06","2920.9","47.61","32.01","32511.6","34.58","2.23","9603.01","32.91","44.22","8775.09","1615.94","34.96","13.95","56.48","3889.06","84.56","3.33","72.93","4"
"http://opencontext.org/subjects/513B00A6-A91A-4928-8B69-9C38D13518BF","http://n2t.net/ark:/28722/k2qb9v85b","UNE 106","Asian Stoneware Jars","http://opencontext.org/projects/4B16F48E-6F5D-41E0-F568-FCE64BE6D3FA","Philippines","San Diego","","http://opencontext.org/subjects/2D733C71-AABC-4ED8-4ADB-9C1E18217D86","13.539201","121.168213","1600","1600","Pottery","2013-03-07T00:00:00Z","2017-02-09T18:14:13Z","ceramic","Peter Grave","National Museum of the Philippines","A Ship","2","Eusebio Dizon","1600","base","UNE 106","intact jar","2587","2","350.67","1473.72","77.83","18.13","29085.51","35.37","4.78","17879.67","37","38.12","3670.13","1829.95","18.2","14.17","49.31","5532.86","92.77","3.08","84.81","2.5"
"http://opencontext.org/subjects/4D4A8407-8E65-4E97-D20A-367636886CBB","http://n2t.net/ark:/28722/k2n877996","UNE 457","Asian Stoneware Jars","http://opencontext.org/projects/4B16F48E-6F5D-41E0-F568-FCE64BE6D3FA","Philippines","Philippines (various sample sites)","","http://opencontext.org/subjects/03110DFB-31E8-4202-51CE-DFC9037BC9B8","10.962764","120.981445","960","1600","Pottery","2013-03-07T00:00:00Z","2017-02-09T10:49:56Z","ceramic","Peter Grave","The University of Michigan Museum of Anthropology Guthe Collection","A Terrestrial","4","University of Michigan","","base","UNE 457","broken jar","G210-1","4","354.05","2926.49","80.32","25.02","38217.96","37.96","4.92","13092.26","52.94","40.44","2949.93","2305.92","37.59","18.96","50.82","6254","120.22","4.1","66.14","3"
"http://opencontext.org/subjects/A2AE4EDB-519F-4454-F7EA-B62917D53D5E","http://n2t.net/ark:/28722/k29z94p7g","UNE 427","Asian Stoneware Jars","http://opencontext.org/projects/4B16F48E-6F5D-41E0-F568-FCE64BE6D3FA","Philippines","Philippines (various sample sites)","","http://opencontext.org/subjects/03110DFB-31E8-4202-51CE-DFC9037BC9B8","10.962764","120.981445","960","1600","Pottery","2013-03-07T00:00:00Z","2017-02-09T08:24:25Z","ceramic","Peter Grave","The University of Michigan Museum of Anthropology Guthe Collection","A Terrestrial","2","University of Michigan","","base","UNE 427","intact jar","18018","2","416.79","2372.14","108.67","16.3","31475.29","33","6.54","22677.4","54.5","53.97","5151.18","2725.76","24.02","15.25","60.79","3984.51","93.26","3.38","119.29","2"
"http://opencontext.org/subjects/6E230D7E-0339-4D7F-C840-000DBDDED6EB","http://n2t.net/ark:/28722/k22j6876c","UNE 999","Asian Stoneware Jars","http://opencontext.org/projects/4B16F48E-6F5D-41E0-F568-FCE64BE6D3FA","Indian Ocean","Geunieerde Provinvien and Banda","","http://opencontext.org/subjects/185E0FAB-2553-41F1-F967-E3AD7FFB5F96","-10.37166","56.670227","1615","1615","Pottery","2013-03-07T00:00:00Z","2017-02-09T18:14:31Z","ceramic","Peter Grave","Donor Unknown","A Ship","3","","1615","rim, shoulder, lug","UNE 999","sherd","1039","3","264.86","1037.67","70.04","13.85","15245.89","37.75","4.52","13691.29","30.72","59.93","3919.44","1275.75","23.81","12.7","36.06","6201.08","96.5","2.57","72.81",""
"http://opencontext.org/subjects/4AA61091-8F03-4634-A126-1461C9ACB22B","http://n2t.net/ark:/28722/k2h70839p","UNE 971","Asian Stoneware Jars","http://opencontext.org/projects/4B16F48E-6F5D-41E0-F568-FCE64BE6D3FA","South Atlantic Ocean","Witte Leeuw","","http://opencontext.org/subjects/880D2522-9955-4157-FF88-DC1B42399BBE","-15.538376","-5.471191","1613","1613","Pottery","2013-03-07T00:00:00Z","2017-02-10T07:20:38Z","ceramic","Peter Grave","Donor Unknown","A Ship","1.3","","1613","rim, neck, lug","UNE 971","sherd","5.12, P242","1.3","384.39","1270.17","80.35","1.23","10345.26","17.27","3.96","26766.1","40.94","15.1","1028.37","3777.83","7.26","6.95","39.3","2318.58","22.27","3.58","57.58",""
"http://opencontext.org/subjects/58FBAB47-6C65-46C6-7AC8-912F59368B83","http://n2t.net/ark:/28722/k2h130j98","UNE 1001","Asian Stoneware Jars","http://opencontext.org/projects/4B16F48E-6F5D-41E0-F568-FCE64BE6D3FA","Indian Ocean","Geunieerde Provinvien and Banda","","http://opencontext.org/subjects/185E0FAB-2553-41F1-F967-E3AD7FFB5F96","-10.37166","56.670227","1615","1615","Pottery","2013-03-07T00:00:00Z","2017-02-11T19:31:53Z","ceramic","Peter Grave","Donor Unknown","A Ship","1.3","","1615","body","UNE 1001","sherd","1041","1.3","494.75","1542.21","109.16","5.53","14114.59","25.65","5.44","37311.88","53.67","23.39","1509.34","5694.49","6.77","10.82","49.65","3476.03","33.76","5.14","87.11",""
"http://opencontext.org/subjects/85687B77-3A93-4182-8783-E0AABF59C4F9","http://n2t.net/ark:/28722/k2fn10w1q","UNE 954","Asian Stoneware Jars","http://opencontext.org/projects/4B16F48E-6F5D-41E0-F568-FCE64BE6D3FA","Philippines","San Diego","","http://opencontext.org/subjects/2D733C71-AABC-4ED8-4ADB-9C1E18217D86","13.539201","121.168213","1600","1600","Pottery","2013-03-07T00:00:00Z","2017-02-13T14:44:46Z","ceramic","Peter Grave","National Museum of the Philippines","A Ship","4","Eusebio Dizon","1600","body","UNE 954","sherd","none","4","357.65","3173.99","83.86","28.5","30905.88","41.37","5.6","8500.06","26.94","39.67","6189.64","1812.41","35.14","14.41","43.38","4873.78","79.06","3.07","64.2",""
"http://opencontext.org/subjects/37129458-9FA4-4BB0-9472-AD1A1A7025ED","http://n2t.net/ark:/28722/k29w0928v","UNE 956","Asian Stoneware Jars","http://opencontext.org/projects/4B16F48E-6F5D-41E0-F568-FCE64BE6D3FA","Philippines","San Diego","","http://opencontext.org/subjects/2D733C71-AABC-4ED8-4ADB-9C1E18217D86","13.539201","121.168213","1600","1600","Pottery","2013-03-07T00:00:00Z","2017-02-14T02:06:58Z","ceramic","Peter Grave","National Museum of the Philippines","A Ship","2","Eusebio Dizon","1600","body","UNE 956","sherd","none","2","263.63","3715.21","81.24","15.19","24358.06","37.34","6.54","15050.89","36.07","30.7","5070.87","1953.74","19.14","11.21","64.61","4351.11","68.18","2.65","90.79",""
"http://opencontext.org/subjects/9FD603B2-2563-4128-2120-A2208E1332CB","http://n2t.net/ark:/28722/k2fb51x9v","UNE 955","Asian Stoneware Jars","http://opencontext.org/projects/4B16F48E-6F5D-41E0-F568-FCE64BE6D3FA","Philippines","San Diego","","http://opencontext.org/subjects/2D733C71-AABC-4ED8-4ADB-9C1E18217D86","13.539201","121.168213","1600","1600","Pottery","2013-03-07T00:00:00Z","2017-02-13T22:58:09Z","ceramic","Peter Grave","National Museum of the Philippines","A Ship","4","Eusebio Dizon","1600","body","UNE 955","sherd","none","4","353.76","3507.77","72.38","26.34","30883.27","40.26","5.85","8469.52","25.88","38.07","6034.25","1753.88","35.48","14.31","46.88","4814.49","78.27","3.02","61.98",""
"http://opencontext.org/subjects/EF1EB17F-4BCA-40CD-38C8-040EF229957B","http://n2t.net/ark:/28722/k22f7jv25","UNE 960","Asian Stoneware Jars","http://opencontext.org/projects/4B16F48E-6F5D-41E0-F568-FCE64BE6D3FA","Philippines","San Diego","","http://opencontext.org/subjects/2D733C71-AABC-4ED8-4ADB-9C1E18217D86","13.539201","121.168213","1600","1600","Pottery","2013-03-07T00:00:00Z","2017-02-09T18:14:10Z","ceramic","Peter Grave","National Museum of the Philippines","A Ship","1","Eusebio Dizon","1600","body","UNE 960","sherd","none","1","349.71","1113.62","116.84","9.38","13191.68","34.63","7.75","17417.64","49.48","20.17","8802.64","1375.31","10.9","10.62","36.18","4272.67","39.93","3.25","78.4",""
"http://opencontext.org/subjects/CB75892D-A5F2-4773-721B-4F464B8114CB","http://n2t.net/ark:/28722/k26688n69","UNE 958","Asian Stoneware Jars","http://opencontext.org/projects/4B16F48E-6F5D-41E0-F568-FCE64BE6D3FA","Philippines","San Diego","","http://opencontext.org/subjects/2D733C71-AABC-4ED8-4ADB-9C1E18217D86","13.539201","121.168213","1600","1600","Pottery","2013-03-07T00:00:00Z","2017-02-09T21:17:08Z","ceramic","Peter Grave","National Museum of the Philippines","A Ship","1","Eusebio Dizon","1600","body","UNE 958","sherd","none","1","344.95","1066.05","114.34","7.59","12618.37","34.68","8.22","17161.42","48.14","18.78","8107.79","1357.59","11.36","10.49","35.45","4086.6","40.49","3.22","75.73",""
"http://opencontext.org/subjects/57BBF31D-F154-4E49-5C79-427FFFA975C8","http://n2t.net/ark:/28722/k2k35rr2r","UNE 953","Asian Stoneware Jars","http://opencontext.org/projects/4B16F48E-6F5D-41E0-F568-FCE64BE6D3FA","Philippines","San Diego","","http://opencontext.org/subjects/2D733C71-AABC-4ED8-4ADB-9C1E18217D86","13.539201","121.168213","1600","1600","Pottery","2013-03-07T00:00:00Z","2017-02-10T23:54:37Z","ceramic","Peter Grave","National Museum of the Philippines","A Ship","2","Eusebio Dizon","1600","body","UNE 953","sherd","none","2","267.52","1656.31","74.47","12.84","27485.51","35.69","7","14784.37","36.82","30.65","3612.9","1955.67","13.87","11.1","45.9","4086.16","68.34","2.91","90.72",""
"http://opencontext.org/subjects/1E5EB363-1876-4C68-6245-0C26A8AA4EE9","http://n2t.net/ark:/28722/k25t3mb10","UNE 959","Asian Stoneware Jars","http://opencontext.org/projects/4B16F48E-6F5D-41E0-F568-FCE64BE6D3FA","Philippines","San Diego","","http://opencontext.org/subjects/2D733C71-AABC-4ED8-4ADB-9C1E18217D86","13.539201","121.168213","1600","1600","Pottery","2013-03-07T00:00:00Z","2017-02-11T22:03:12Z","ceramic","Peter Grave","National Museum of the Philippines","A Ship","1","Eusebio Dizon","1600","body","UNE 959","sherd","none","1","299.59","1071.84","99.03","8.4","14509.37","36.18","7.43","14934.36","42.45","19","7546.52","1132.83","11.63","10.68","31.84","4346.04","40.7","3.07","69.62",""
"http://opencontext.org/subjects/E5B3E99C-B797-4853-BB4B-01C14B925C2C","http://n2t.net/ark:/28722/k2dv1cr8m","UNE 1008","Asian Stoneware Jars","http://opencontext.org/projects/4B16F48E-6F5D-41E0-F568-FCE64BE6D3FA","Indian Ocean","Geunieerde Provinvien and Banda","","http://opencontext.org/subjects/185E0FAB-2553-41F1-F967-E3AD7FFB5F96","-10.37166","56.670227","1615","1615","Pottery","2013-03-07T00:00:00Z","2017-02-09T21:24:14Z","ceramic","Peter Grave","Donor Unknown","A Ship","3","","1615","body","UNE 1008","sherd","1048","3","320.02","3449.99","88.49","15.98","16333.02","41.5","5.44","14775.57","41.88","62.34","5451.61","905.24","30.06","13.58","72.99","7031.06","116.19","3.14","78.57",""
